Repository: tempgay28-crypto/capstone

# ANN model – residual strength of corroded RC flexural members

Capstone Project 2026-27, Dept. of Civil Engineering, Walchand College of Engineering, Sangli.
Covers **Objective 2** (ANN to predict corrosion % and residual flexural strength), prepares
**Objective 3** (benchmark beams for ABAQUS) and runs **Objective 4** (comparison of ANN, IS 456
analytical, experimental and – once filled in – ABAQUS results).

The raw spreadsheets in `../Capstone Project 2026-27/` are only read, never modified.

## How to run

```powershell
cd D:\Projects\Civil-ANN-model-2\ann_model
..\.venv\Scripts\python.exe 01_clean_data.py        # ~30 s  -> outputs/data/
..\.venv\Scripts\python.exe 02_train_models.py      # ~30 min on 12 cores -> models/, outputs/figures/, outputs/metrics.json
..\.venv\Scripts\python.exe 03_compare_analytical.py  # ~5 s -> comparison tables + ABAQUS template
..\.venv\Scripts\python.exe predict.py --b 150 --D 200 --L 1500 --cover 25 --bar-dia 12 --n-bars 2 --fck 30 --corr 12
```

Useful variants:

```powershell
..\.venv\Scripts\python.exe 02_train_models.py M3_beam_residual_strength   # retrain one model, keep the others
..\.venv\Scripts\python.exe 02_train_models.py --figures                   # redraw all figures, no training
..\.venv\Scripts\python.exe predict.py ... --curve --method "Impressed current"  # 0-40 % curve + rebar results
```

`predict.py` needs a measured corrosion level (`--corr`). Estimating it from exposure and NDT
data (`--estimate-corrosion`, model M1) is available but unreliable – see Results.

On a fresh machine: `python -m venv .venv` then `.venv\Scripts\python.exe -m pip install -r ann_model\requirements.txt`.

## Results (held-out papers, 15 Oct 2026)

Full tables: `outputs/model_performance.md`, `outputs/metrics.json`,
`outputs/comparison_by_corrosion_level.md`.

| Model | ANN R² | ANN mean abs. error | Best other method | IS 456 |
|---|---|---|---|---|
| M4b rebar residual ultimate stress | **0.84** | 4.9 % points | random forest 0.84 | – |
| M4a rebar residual yield stress | **0.76** | 6.1 % points | linear 0.76 | – |
| M3 beam residual strength | 0.26 | 9.7 % points | random forest 0.35 | 0.19 (RMSE 14.4 vs ANN 13.7) |
| M2 beam failure load | 0.10 | 29.8 kN | random forest 0.01 | −0.69 (conservative by design) |
| M1 beam corrosion % | 0.03 | 6.4 % | linear 0.06 | – |

What this means:

* **Rebar (M4a/b) – usable.** Residual strength of corroded bars is predicted to within about
  5–6 percentage points on studies the model never saw.
* **Beam residual strength (M3) – modest, limited by the data.** The ANN is slightly better than
  IS 456 area-loss theory, and both follow the measured trend (≈ 100 % → 86 % at 5–10 % → 74 %
  at 15–20 % corrosion). Beams at the same corrosion level differ by ±17 % between studies, which
  no model using these inputs can explain.
* **Failure load (M2) – weak.** The sheet records beam length, not clear span, and not the loading
  arrangement or steel fy; these alone change the failure load by up to 2×. Using residual % (M3)
  avoids this, because it is measured against each paper's own control beam.
* **Corrosion % (M1) – not predictable from the current inputs.** In accelerated tests corrosion is
  set by the applied current and its duration, which the beam sheet does not record.
* **A random row split would have overstated accuracy** – e.g. failure load R² 0.63 instead of 0.10 –
  because specimens from the same paper are near-duplicates.

## Data-quality findings (please fix in the source spreadsheets)

1. **`Reduction in Load Capacity (%)` is broken** – in 999 of 1005 beam rows it is a copy of
   `Max Bending Moment`. It is not used. Residual strength is rebuilt as
   *load ÷ load of the uncorroded control from the same paper with identical section, span,
   reinforcement and concrete × 100*.
2. **`Max Bending Moment` is not a measurement** – it equals Load × Length / 4 in every row.
   The only measured strength value is `Load at Failure`.
3. The older `Beam dataset Year (2024-25).xlsx` is mostly free text (ranges, notes inside
   cells) and overlaps the new file in only 24 of its 371 numeric rows; it is not used.
4. The two rebar files contain identical values; `#Rebar spreadsheet.xlsx` is used.
5. **63 beam failure loads are physically impossible for the recorded section** – measured load
   is under 0.4× or over 5× the IS 456 capacity (e.g. Excel rows 696–704: 150×250 mm beams with
   2Ø10 bars at ~250 kN, 10× the capacity; rows 932–935: 6–7×). These are likely unit, dimension
   or member-type errors. They are kept for residual strength (which is relative to the same
   paper's control) but excluded from the failure-load model M2.
6. **Rebar `Engg. Nominal Ultimate Stress, Ru,eng (%)` holds another quantity in three blocks** –
   Hou et al. (2019) rows 3540–3584 (values look shifted by one column), Berrocal et al. rows
   3596–3618 and Hansapinyo et al. rows 4114–4152 show 5–18 % "residual strength" at ~0 %
   corrosion.

File: outputs/comparison_by_corrosion_level.md
# Residual strength by corrosion level (held-out test beams)

| corrosion band (%)   |   beams |   measured mean (%) |   ANN mean (%) |   IS 456 mean (%) |   ANN MAE (%) |   IS 456 MAE (%) |
|:---------------------|--------:|--------------------:|---------------:|------------------:|--------------:|-----------------:|
| 0 (control)          |      77 |               100   |           96.2 |             100   |           6.5 |              4.1 |
| 0.5-5                |      17 |               101.1 |           96.9 |              97   |          12.4 |             11.9 |
| 5-10                 |      39 |                86   |           91.6 |              95.4 |          11.7 |             13.5 |
| 10-15                |      25 |                89.5 |           89.3 |              90   |          11.8 |             13.4 |
| 15-20                |      12 |                73.6 |           84.9 |              85.4 |          15.6 |             15.1 |
| 20-30                |       7 |                75.4 |           81.5 |              76.9 |           7.8 |              5.8 |
| >30                  |       2 |                64.6 |           77.7 |              67.5 |          13.2 |              3   |
